Repository: ChaseHendrick/hendrickresearch.com

# Hendrick Research

A personal home for Chase Hendrick’s research and AI-assisted software, built for [www.hendrickresearch.com](https://www.hendrickresearch.com).

Warm ivory, copper, editorial typography, the original HR logo, and a numerically integrated Lorenz attractor. The portfolio presents its projects and every publicly archived research preprint. GENChase has a public descriptive catalog for its private research workspace; other projects link to available source code and live experiences. Papers link to PDFs and DOI records.

## Run locally

Use Node.js 22.12 or newer.

```sh
npm ci
npm run dev
```

```sh
npm run build
npm run preview
```

The production site is generated in `dist/`. It is static: no database, API keys, or paid services are needed. The build renders the full portfolio and paper metadata into HTML so the content is available before JavaScript and to search engines. With JavaScript disabled, all project and paper links are visible.

## Add your work

Edit [`src/content.ts`](src/content.ts) for projects: each has its title, category, description, source, optional live link, and tags.

Papers are not edited by hand. `scripts/sync-papers.mjs` reads GENChase's registry (`papers/papers.json`) before every build and daily through `.github/workflows/sync-papers.yml`, which commits `src/papers-data.json` when it changes so Vercel redeploys. A paper appears once its status is ready or later and its first archive DOI is recorded; a new release's DOI replaces the old one the same way. Site-specific topic labels and summaries live in the script's `OVERRIDES`. The visible counts update automatically.

A daily check (`scripts/check-upstream.mjs`, `.github/workflows/upstream-check.yml`) compares the paper list and its PDF links, the GENChase technique catalog and the Cipher Lab engine with their source repositories, and keeps one issue titled "Site sources out of date" open while anything is behind, with the command that refreshes it.

To host a new paper directly on this site:

1. Put the PDF in `public/papers/your-paper.pdf`.
2. Add an entry to `papers` with `pdf: '/papers/your-paper.pdf'`.
3. Commit and push. A connected Vercel project rebuilds from `main`.

To replace or add project art, edit [`src/artwork.ts`](src/artwork.ts). Current thumbnails are custom editorial illustrations rather than screenshots. The hero implements the classical Lorenz system with fourth-order Runge-Kutta integration. It illustrates the mathematics and does not present a new research result.

The full original logo is in `public/logo.png`. Browsers use a lossless WebP copy, 77% smaller, with identical visible pixels and alpha values; the original PNG remains the fallback. Fonts are served from the site itself, and hashed assets use long-lived browser caching. The site has project and paper topic filters, paper search, project dialogs, sticky navigation, keyboard controls, and reduced-motion support. Press `Alt+/` (Option+/ on Mac) to focus search. The hero stops animating while off-screen or while the tab is hidden.

## GENChase catalog

The `/genchase/` page organizes all 135 registered techniques, each corresponding to one studio tab, into topic groups. Visitors can search descriptions, tab names, implementation families, and preset names; combine topic and family filters; or switch to an alphabetical studio index. Each technique has a visibly labeled preset selector and sample preview. The workspace guide introduces its three areas and ten shared tools.

Edit [`src/genchase-data.json`](src/genchase-data.json) to refresh the descriptive snapshot. The current snapshot was checked against the registry on September 30, 2026 and includes 107 implementation families and 876 presets. Keep one entry per canonical technique ID. The build renders all entries into HTML, including when JavaScript is disabled. It does not fetch the private repository.

Publish only descriptive metadata intended for visitors. Do not copy source paths, code, private results, logs, or unpublished derivations into this file. Recorded evidence labels describe internal checks within their stated scope, not independent scientific validation. Repository visibility is managed separately on GitHub; this site omits GENChase repository and release links.

Preview images are actual locally rendered GENChase plates, captured through its registered presets. Motion previews are recorded clips with optional playback; the public site does not run or include the private scientific implementation. Previews are sample outputs, not numerical validation. Preserve the complete plate, preset identity, seed, source revision, and recipe version when refreshing them.

Put public media in `public/genchase/previews/`, using content-hashed filenames, and connect each file to its matching preset through the entry’s `previews` array. Safe provenance is recorded in `public/genchase-preview-manifest.json`.

File: public/fibers/materials/para-aramid/index.html
Para-aramid: types, fabrics, care, science and history | Fibers of Earth
Hendrick ResearchFibers of EarthSkip to contentFibers of EarthMaterialsTextile glossaryField notesScience labWeaves & patternsMaterials / Para-aramidTechnical
Para-aramid
An aromatic polyamide engineered for high tensile performance.

Reviewed 2026-09-22. Evidence level: verified. Open the interactive profile.

Key figures
Polymerpoly(p-phenylene terephthalamide), PPTA
Spinning routedry-jet wet spinning from concentrated sulfuric acid
Air gap in aramid patentsabout 0.1 to 10 cm
US generic namearamid, at least 85% of amide links attached to two aromatic rings
Liquid-crystal discoveryStephanie Kwolek, DuPont, 1965
Approximate values under the stated conditions.

On this page
Overview
Types, grades and fabrics
Buying and care
Science
History
Labeling and law
Frequently asked
Sources

Overview
An aromatic polyamide engineered for high tensile performance. Brand names include particular para-aramid products.
Feel and behavior
Strong, low-stretch technical fiber.
Where you find it
Reinforcement, protective equipment, ropes and composites.
Source and geography
Para-aramid is a fully aromatic polyamide made from petrochemical intermediates, p-phenylenediamine and terephthaloyl chloride, which react to form poly(p-phenylene terephthalamide) (PPTA). Production needs specialist polymerization and acid-spinning plants, so output comes from a few producers. Kevlar, created by DuPont, has been owned by Arclin since 1 April 2026; Twaron is another established para-aramid brand. Filament, staple, pulp and short-cut forms feed protective equipment, tire and hose reinforcement, ropes, friction materials and composites.
Advantages
It combines high tensile strength and modulus with low weight, useful for armor and reinforcement.
It does not melt; DuPont lists decomposition at about 427 to 482 C.
Its low stretch suits ropes, cables and tire cord that must hold dimension under load.
It resists many solvents and keeps strength in heat better than nylon or polyester.
Drawbacks
Ultraviolet light and visible light weaken it, so it needs covers, coatings or dark storage.
It is weak in compression and fibrillates when abraded or bent sharply.
It is hard to dye, limiting color choice in garments.
Armor panels degrade with age, moisture and wear, so makers assign a service life.
Cut-resistant aramid knits cost more than cotton or nylon and can be less comfortable in heat.

Worth knowing
NIJ Standard 0101.07 added a new RF2 level so that armor can be rated against 5.56 mm M855 'green tip' rounds without jumping to the heaviest RF3 class.
Aramid yarn is used as the pulling and strength member in many fiber optic cables, protecting the glass fibers from tension.
DuPont lists Kevlar 49 at roughly half again the modulus of Kevlar 29, the difference that makes it the composite grade.

Types, grades and fabrics
Types and grades
Para-aramid is sold as continuous filament yarn in a range of linear densities, as staple for spun yarns, as fibrillated pulp for gaskets, brake pads and friction materials, and as short-cut fiber. Within the Kevlar family, DuPont's technical guide lists Kevlar 29 as a general grade with a nominal modulus of about 70 to 80 GPa and Kevlar 49 as a high-modulus grade at roughly 115 GPa, the latter aimed at composites; both decompose at about 427 to 482 C rather than melting. Twaron is another para-aramid (PPTA) brand, and related copolymer aramids exist. Armor makers specify particular ballistic grades and weave styles, which are not interchangeable with glove or rope yarns.
Fabrics and products
Tightly woven plain-weave ballistic fabrics are stacked in many layers in soft armor, sometimes alternated with unidirectional aramid sheet; resin-bonded aramid laminates form helmets and some hard armor. Knitted spun yarn makes cut-resistant gloves and sleeves, often blended with other fibers. Filament yarn reinforces tires, hoses and belts and serves as the strength member in fiber optic cables; braided aramid cores with polyester covers make low-stretch ropes. Small percentages of para-aramid are blended into meta-aramid and PBI flame-resistant fabrics to hold them together when charred.

Buying and care
How to judge quality
For body armor, check the certification level. NIJ Standard 0101.07 replaces older Levels II and IIIA with handgun levels HG1 and HG2, and Levels III and IV with rifle levels RF1, RF2 and RF3, with the threats defined in NIJ Standard 0123.00; RF2 is new and adds higher-velocity rounds such as 5.56 mm M855. Armor sold as NIJ-compliant should appear on NIJ's compliant products list for that exact model. For gloves, read EN 388 and ANSI/ISEA 105 cut classes. Red flags include 'Kevlar-lined' claims without a fiber content label, yellow color taken as proof of aramid, and armor with no model number, label or manufacture date.
Care in detail
Care follows the product. Armor makers typically instruct that ballistic panels be removed from the carrier, never machine washed, submerged, bleached or dry cleaned, and wiped with a damp sponge and mild soap, then air dried flat away from sunlight; the carrier can usually be washed separately. Store armor flat or hung properly, not folded or crushed under weight, and away from heat. Gloves can usually be machine washed warm and air or low-tumble dried; makers generally advise against chlorine bleach for aramid. Keep ropes covered from sunlight, inspect for fuzzing, cuts and core damage, and retire them on the maker's schedule.
Care at a glance
Use the manufacturer’s application-specific maintenance and handling instructions. Technical performance cannot be inferred from household laundry guidance.
Environmental and social footprint
Para-aramid production depends on petrochemical monomers, an acid chloride polycondensation and spinning from concentrated sulfuric acid, so acid recovery, neutralization and solvent handling determine much of the plant's environmental load. The atlas found no independent, recent life cycle assessment with verifiable per-kilogram figures, so any footprint numbers should be treated as producer data and checked for scope. The fiber is not biodegradable. Used armor, gloves and composites are rarely recycled, and mixed constructions make fiber recovery difficult.
Tradeoffs
Evaluate the specified grade, whole product, useful lifetime and realistic recovery route. A technical property does not establish a lower overall impact.
A useful question to ask: What exact material, product form and documented producer stand behind this name?

Science
Data sheet
Property	Value	Conditions	Source	
Density	1.44 g/cm3	Kevlar 29 and Kevlar 49 yarn, producer data	 [1]	
Equilibrium moisture	3.5 to 4.5 %	equilibrium from bone-dry yarn; Kevlar 49 about 3.5, Kevlar 29 about 4.5; producer data	 [1]	
Breaking tenacity	203 to 208 cN/tex	Kevlar 29 (23.0 g/den) and Kevlar 49 (23.6 g/den) yarn, producer data	 [1]	
Elongation at break	2.4 to 3.6 %	Kevlar 49 (2.4) and Kevlar 29 (3.6) yarn, producer data	 [1]	
Decomposition	about 427 to 482 C	does not melt; producer data	 [1]	
Tensile modulus	about 70 to 115 GPa	Kevlar 29 nominal about 70 to 80, Kevlar 49 roughly 115; producer data	 [1]	

Application-specific engineered material
Read the exact polymer, precursor and grade before comparing performance.
Structure and chemistry
PPTA links benzene rings through amide groups at their para (1,4) positions, giving a straight, rigid rod. Amide groups on neighboring chains form hydrogen-bonded sheets that stack through aromatic interactions. Because rod-like chains form a nematic liquid-crystalline phase in concentrated sulfuric acid, spinning aligns them almost perfectly along the fiber axis. The result is a highly crystalline, fibrillar fiber with very high tensile strength and modulus but weak lateral bonding, so it splits into fibrils and microfibrils when abraded and performs poorly in compression. The US definition of aramid reflects this architecture: at least 85 percent of the amide linkages attach directly to two aromatic rings.
From source to yarn
PPTA is made by low-temperature polycondensation of p-phenylenediamine with terephthaloyl chloride in an amide solvent. The polymer is dissolved in concentrated sulfuric acid to form an anisotropic, liquid-crystalline dope in which viscosity can fall as concentration rises. The dope is extruded through an air gap, about 0.1 to 10 cm in aramid patents, into a cold aqueous bath (dry-jet wet spinning); stretching in the gap orients the rod domains before they coagulate. The yarn is washed free of acid, neutralized, dried and, for high-modulus grades, heat-treated under tension. It is then used as filament, cut to staple, fibrillated into pulp, or woven and laid into composite prepregs.
Performance in use
Para-aramid offers high strength and modulus at low density, which is why it is used in ballistic panels, cut-resistant gloves, cables and composites. It does not melt; it chars and decomposes at high temperature. Its main weaknesses are photochemical and mechanical: ultraviolet light degrades its mechanical properties, so outdoor ropes and fabrics need covers or treatments, and it is weak in compression and prone to fibrillation. Moisture and strong acids or bases can reduce performance. It is hard to dye, and yellow-gold undyed yarn is common. Real protective performance depends on the tested system, not the fiber.
How it is identified
Burn tests are indicative only and inappropriate for protective items: para-aramid resists ignition and chars without melting or dripping. Undyed yarn is typically yellow-gold. Cut ends and abraded surfaces split into fine fibrils under the microscope. FTIR distinguishes para-aramid from meta-aramid and UHMWPE, and thermal analysis confirms that it does not melt. The brand name Kevlar is often used loosely for any aramid or any cut-resistant fabric, so claims should be checked.

History
Timeline
1965Stephanie Kwolek at DuPont found that a para-aramid formed a cloudy, liquid-crystalline solution, the observation that led to spinning highly oriented para-aramid fiber. [2]
2000Toxicologists at a DuPont laboratory reported that inhaled respirable para-aramid fiber-shaped particulates in rats were shortened by enzymatic cleavage, evidence bearing on biopersistence. [3]
2023DuPont announced Kevlar EXO in April, describing it as a new aramid fiber platform made at its Spruance site in Virginia. [4]
2025DuPont agreed on 29 August to sell its Aramids business, including Kevlar and Nomex, to Arclin. [5]
2026The sale of the Aramids business to Arclin closed on 1 April, moving the leading para-aramid brand out of DuPont. [6]
Para-aramid emerged from twentieth-century high-performance polymer research. Kevlar is a familiar brand example, not the generic name for every aramid.
The deeper record
The route to para-aramid opened at DuPont in 1965, when Stephanie Kwolek found that a para-aramid formed an unusual cloudy, liquid-crystalline solution; Herbert Blades then developed the dry-jet wet process that spun such dopes into high-modulus fiber. DuPont commercialized the result as Kevlar for tire cord, armor, ropes and composites. Toxicologists at a DuPont laboratory later reported that respirable fiber-shaped particulates of para-aramid are coated by lung fluids in rats and shortened by enzymatic cleavage, a finding relevant to biopersistence. In April 2026 DuPont completed the sale of its Aramids business, including Kevlar and Nomex, to Arclin.

Labeling and law
US labels use the generic name aramid, defined at 16 CFR 303.7 as a manufactured fiber of long-chain synthetic polyamide in which at least 85 percent of the amide linkages are attached directly to two aromatic rings; the EU name under Regulation (EU) No 1007/2011 is also aramid. Kevlar and Twaron are trademarks, not generic names. For body armor, gloves or protective clothing, fiber labeling does not establish protection; that depends on certification of the exact product to its performance standard.
This describes what rules and standards cover. It is not legal advice; jurisdiction, product form and current rule text control.

Frequently asked
Does Kevlar body armor stop knives?
Not necessarily. Ballistic ratings describe resistance to bullets, and a knife or spike can slip between woven yarns that stop a blunt bullet. Stab and spike resistance are tested under separate standards, so armor meant for edged weapons must be certified for that threat specifically.
What replaced NIJ Level IIIA?
Under NIJ Standard 0101.07, Level IIIA's role is taken by HG2 and Level II by HG1. Rifle armor moves from Levels III and IV to RF1, RF2 and RF3. Older armor certified to the previous standard is still labeled with the old levels.
Does body armor expire?
Makers assign a service life and warranty because aramid panels lose performance with moisture, UV, heat, flexing and wear. Replace armor on the maker's schedule, or sooner if the panel is damaged, soaked, creased or has stopped a round.
Is Kevlar the same as Twaron?
Both are para-aramid fibers of the PPTA type made by different producers under different trademarks. Specific grades differ in modulus, finish and linear density, so a design that specifies one grade should not be switched without testing.

Sources
Museum of Fine Arts, Boston: Manufactured-fiber reference
Polymers (PMC): Effect of high molecular weight PPTA on liquid crystalline phase and spinning process of aramid fibers
Google Patents: US5393477A, Air gap spinning process for aramids
International Archives of Occupational and Environmental Health: Biodegradability of inhaled p-aramid respirable fibre-shaped particulates (2000)
Polymers: Improving UV resistance of aramid fibers by synthesizing TiO2 on their surfaces using supercritical carbon dioxide (2020)
eCFR: 16 CFR 303.7, Generic names and definitions for manufactured fibers
NIJ: Ballistic Resistance of Body Armor, NIJ Standard 0101.07
NIJ: Specification for NIJ ballistic protection levels and associated test threats, NIJ Standard 0123.00
DuPont: Kevlar aramid fiber technical guide (producer document)
SATRA: EN 388, assessing mechanical risks
Science History Institute: Stephanie L. Kwolek
DuPont: DuPont announces Kevlar EXO, a next-generation aramid fiber
DuPont: DuPont Announces Agreement to Divest Aramids Business to Arclin
Arclin: Arclin Completes Acquisition of the DuPont Aramids Business, Including Kevlar and Nomex Brands
Cite this page
Chaos. (2026). Para-aramid. In Fibers of Earth: An independent textile atlas. https://www.hendrickresearch.com/fibers/materials/para-aramid/

Fibers of Earth · An independent field guide by Chaos.
Sources & method
